Repository: ARIM-Usecase/Claude_Cowork

# La2Ni3 高圧水素化その場観察XRD データ解析教材

放射光施設SPring-8 BL14B1で取得したLa2Ni3合金の高温高圧その場観察エネルギー分散型XRDデータを用いた、Pythonによるデータ解析の実践教材です。

**データセット出典:**  
ARIMデータポータル公開データセット  
課題番号：JPMXP1222QS0007  
データセット名：高圧下での新規La-Ni水素化物の形成過程の観測  
代表者：佐藤豊人 芝浦工業大学  
DOI：https://doi.org/10.71947/arim.jpmxp1222qs0007

---

## ノートブック一覧

| No. | ファイル | 内容 | Colabで開く | 主要手法 |
| --- | --- | --- | --- | --- |
| 1 | [`01_eda.ipynb`](https://github.com/ARIM-Usecase/Claude_Cowork/blob/main/01_eda.ipynb) | 探索的データ解析（EDA）: 316パターンの時系列XRDデータの全体像を把握 | [![Open In Colab](https://colab.research.google.com/assets/colab-badge.svg)](https://colab.research.google.com/github/ARIM-Usecase/Claude_Cowork/blob/main/01_eda.ipynb) | pandas, matplotlib, seaborn |
| 2 | [`02_signal_processing.ipynb`](https://github.com/ARIM-Usecase/Claude_Cowork/blob/main/02_signal_processing.ipynb) | 信号処理: スムージング・ベースライン補正・ピーク検出 | [![Open In Colab](https://colab.research.google.com/assets/colab-badge.svg)](https://colab.research.google.com/github/ARIM-Usecase/Claude_Cowork/blob/main/02_signal_processing.ipynb) | scipy (Savitzky-Golay, find_peaks) |
| 3 | [`03_machine_learning.ipynb`](https://github.com/ARIM-Usecase/Claude_Cowork/blob/main/03_machine_learning.ipynb) | 機械学習: PCA・K-meansクラスタリング・RandomForest回帰 | [![Open In Colab](https://colab.research.google.com/assets/colab-badge.svg)](https://colab.research.google.com/github/ARIM-Usecase/Claude_Cowork/blob/main/03_machine_learning.ipynb) | scikit-learn, numpy |
| 4 | [`04_data_analysis_summary.ipynb`](https://github.com/ARIM-Usecase/Claude_Cowork/blob/main/04_data_analysis_summary.ipynb) | 結果統合と文献との比較考察 | [![Open In Colab](https://colab.research.google.com/assets/colab-badge.svg)](https://colab.research.google.com/github/ARIM-Usecase/Claude_Cowork/blob/main/04_data_analysis_summary.ipynb) | 統合分析・文献比較 |

---

## 対象読者・前提知識

### 必須の基礎知識

- **Python基礎:** 変数、リスト、for文、関数の呼び出しを理解している方
- **データ分析ライブラリ:** pandas・numpy の基本操作（DataFrame操作、配列処理）
- **機械学習の基礎:** scikit-learn における以下の概念の理解
  - 主成分分析（PCA）の考え方
  - クラスタリング（K-means）の基本
  - 訓練・テストデータ分割と交差検証の重要性
  - モデル評価指標（精度・MAE・R2など）
- **X線回折（XRD）の基本知識:** 以下の概念を理解していることが強く推奨されます
  - Braggの法則（nλ = 2d sinθ）
  - d値（結晶面間隔）の意味
  - XRDパターンと結晶構造の関係
  - 時間分解（その場観察）測定の特徴

### 教材の目的

本教材は「AIで書かせたコードを学ぶ」のではなく、**コードが物理的・化学的に妥当であるかを、基礎知識をもとに自分たちで検証する**ことを目的としています。

各ノートブックには、データ解析の各段階で専門家（実験実施者・計算化学者）への質問コメント欄が設けられています。これらは「このコードの選択は正しいのか」「このグラフから何が読み取れるのか」を確認する場です。

**質問・コメント欄への例:**
- 「このスムージング方法（Savitzky-Golay）は放射光XRDで使われていますか？」
- 「PC1とPC2の意味は何ですか？」
- 「このクラスタリング結果は物理的に意味のあるフェーズ分け になっていますか？」

### 前提知識がない場合

- 各ノートブックの冒頭に「対象読者・前提知識・動作環境」ブロックを記載しています
- 各セクションで専門用語の説明を加えています
- わからない部分は遠慮なく質問・指摘してください

## 動作環境

**Python:** 3.10 以降

**主要パッケージ:**
- `pandas`, `numpy`: データ操作・配列処理
- `matplotlib`, `seaborn`, `matplotlib_fontja`: 可視化（日本語フォント対応）
- `scipy`: 信号処理（Savitzky-Golayスムージング、ピーク検出）
- `scikit-learn`: 機械学習（PCA、K-means、RandomForest）

**実行環境:**
- Jupyter Notebook / JupyterLab、または Google Colab

## 実行方法

### ローカル環境の場合

1. このリポジトリをクローンしてください：
```bash
git clone https://github.com/ARIM-Usecase/Claude_Cowork.git
cd Claude_Cowork
```

2. 必要なパッケージをインストールしてください：
```bash
pip install pandas numpy matplotlib seaborn scipy scikit-learn matplotlib_fontja
```

3. Jupyter環境を起動し、各ノートブックを先頭セルから順に実行してください：
```bash
jupyter lab
```

`data/`・`output/` フォルダはこのプロジェクトフォルダ内に同梱済みのため、追加のダウンロードは不要です。

### Google Colab の場合

上表の「Colabで開く」バッジから直接開けます。バッジ経由で開いた場合、各ノートブック冒頭の「教材への接続」セルを実行すると、このリポジトリを自動的にクローンし、必要なデータ一式を含めます。

```python
! pip install matplotlib_fontja
!git clone https://github.com/ARIM-Usecase/Claude_Cowork.git
%cd Claude_Cowork
```

ローカル実行時はこのセルの実行は不要です。

---

## ⚠️ データセットの公開期限について

本リポジトリに含まれるデータセット（`data/` フォルダ内）は、**2026年10月1日のワークショップのみの公開**です。

- **公開期間:** 2026年9月24日～10月1日
- **用途:** ARIM×Claude実践編セミナーの参加者向け教材
- **削除予定日:** 2026年10月1日（ワークショップ開催日）

ワークショップ開催後、データファイルは本リポジトリから削除されます。長期的にコードの参考にしたい場合は、ワークショップ開催前に、このリポジトリを個人のマシン / ローカル環境に保存してください。

データの利用条件は、ARIMデータポータル利用規約に従います（詳細は本セクション下の「データセット情報」を参照）。

---

## ノートブックの詳細説明

### 1️⃣ 01_eda.ipynb - 探索的データ解析（EDA）

**目的:** 316パターンの時系列XRDデータに対し、データの全体像を把握する

**主な内容:**
- メタデータの読み込みと参照パターン・時系列パターンの分離
- 温度・圧力・測定条件の時系列プロファイル表示
- XRDパターンのエネルギー軸・d値軸での可視化
- P-Tトラジェクトリ（実験経路）のプロット
- 基本統計量の計算と分布確認

**成果物:**
- `fig01_conditions_timeseries.png`: 温度・圧力・デッドタイムの推移
- `fig02_PT_trajectory.png`: P-T相図上の実験経路
- `fig03_reference_xrd.png`, `fig04_xrd_waterfall_sample.png`: XRDパターン可視化

**前提知識:** Pythonの基本文法、pandasの基礎操作

---

### 4️⃣ 04_data_analysis_summary.ipynb - データ分析まとめ

**目的:** 01～03の結果を統合し、文献（Sato et al. 2023/2025）との比較考察を行う

**主な内容:**
- 実験タイムライン総合サマリー図（6パネル統合表示）
- PC1・PC2と温度・圧力の相関係数の実算値
- 文献との比較
  - 利用報告書（22QS0007）での初期報告
  - 査読済論文（Sato et al., Inorg. Chem. 2025）による精緻化
  - La2Ni3の結晶構造（斜方晶, Cmca）の確認
- 測定条件・クラスタ統計の表示
- 解析結果CSVの出力

**成果物:**
- `fig01_summary_overview.png`: 総合サマリー図
- `analysis_results.csv`: クラスタラベル・PC値の出力

**重要なポイント:**
- 「事前の想定と実測が食い違う」ことはよくあり、必ず実際に計算して確認することが重要
- PC1は温度より圧力との相関がやや強いという実測結果

---

File: data/processed/metadata/metadata_table.csv
index,filename,time,temperature_K,pressure_GPa,press_load_ton,measurement_mode,live_time_sec,dead_time_pct,2theta_deg,heating_conditions,remark
0,A2308001,2022-07-31 10:26:03,310.61,1.0,10.0,Real,60.0,5.72,6.0,V(V)=5.01 C(A)=0.39 P(W)=1.97 R(OHM)=12.784,
1,A2308002,2022-07-31 10:28:57,310.33,1.0,10.0,Real,60.0,10.53,6.0,V(V)=5.02 C(A)=0.38 P(W)=1.91 R(OHM)=13.153,
2,A2308003,2022-07-31 16:00:19,300.15,0.0,0.0,Real,71.32,4.96,6.0,V(V)=0.00 C(A)=0.00 P(W)=0.00 R(OHM)=0.000,
3,seq_0001,2022-07-31 10:41:12,311.48,1.0,10.0,Separate,54.22,10.53,6.0,V(V)=5.14 C(A)=0.41 P(W)=2.13 R(OHM)=12.396,
4,seq_0002,2022-07-31 10:42:13,395.0,1.0,10.0,Separate,53.52,10.53,6.0,V(V)=13.92 C(A)=1.28 P(W)=17.82 R(OHM)=10.870,
5,seq_0003,2022-07-31 10:43:13,473.26,1.0,10.0,Separate,54.12,10.53,6.0,V(V)=21.15 C(A)=1.54 P(W)=32.53 R(OHM)=13.745,
6,seq_0004,2022-07-31 10:44:13,473.1,1.0,10.0,Separate,54.59,10.53,6.0,V(V)=20.87 C(A)=1.56 P(W)=32.50 R(OHM)=13.404,
7,seq_0005,2022-07-31 10:45:13,473.14,1.0,10.0,Separate,55.06,10.53,6.0,V(V)=20.80 C(A)=1.56 P(W)=32.51 R(OHM)=13.306,
8,seq_0006,2022-07-31 10:46:13,473.13,1.0,10.0,Separate,55.25,10.53,6.0,V(V)=20.72 C(A)=1.57 P(W)=32.51 R(OHM)=13.207,
9,seq_0007,2022-07-31 10:47:13,473.21,1.0,10.0,Separate,55.77,10.53,6.0,V(V)=20.69 C(A)=1.57 P(W)=32.52 R(OHM)=13.163,
10,seq_0008,2022-07-31 10:48:13,473.17,1.0,10.0,Separate,55.72,10.53,6.0,V(V)=20.65 C(A)=1.57 P(W)=32.51 R(OHM)=13.121,
11,seq_0009,2022-07-31 10:49:13,473.14,1.01,10.14,Separate,56.45,10.53,6.0,V(V)=20.62 C(A)=1.58 P(W)=32.51 R(OHM)=13.083,
12,seq_0010,2022-07-31 10:50:13,473.13,1.08,10.79,Separate,56.05,10.53,6.0,V(V)=20.59 C(A)=1.58 P(W)=32.51 R(OHM)=13.043,
13,seq_0011,2022-07-31 10:51:13,473.21,1.14,11.44,Separate,56.68,10.53,6.0,V(V)=20.59 C(A)=1.58 P(W)=32.52 R(OHM)=13.037,
14,seq_0012,2022-07-31 10:52:13,473.21,1.21,12.09,Separate,56.61,10.53,6.0,V(V)=20.58 C(A)=1.58 P(W)=32.52 R(OHM)=13.021,
15,seq_0013,2022-07-31 10:53:14,473.18,1.28,12.75,Separate,56.31,10.53,6.0,V(V)=20.41 C(A)=1.59 P(W)=32.51 R(OHM)=12.815,
16,seq_0014,2022-07-31 10:54:13,473.06,1.34,13.39,Separate,56.17,10.53,6.0,V(V)=20.29 C(A)=1.60 P(W)=32.49 R(OHM)=12.667,
17,seq_0015,2022-07-31 10:55:13,473.09,1.4,14.04,Separate,56.28,10.53,6.0,V(V)=20.27 C(A)=1.60 P(W)=32.50 R(OHM)=12.645,
18,seq_0016,2022-07-31 10:56:13,473.1,1.47,14.69,Separate,56.28,10.53,6.0,V(V)=20.23 C(A)=1.61 P(W)=32.50 R(OHM)=12.587,
19,seq_0017,2022-07-31 10:57:13,473.19,1.53,15.34,Separate,56.39,10.53,6.0,V(V)=20.20 C(A)=1.61 P(W)=32.52 R(OHM)=12.554,
20,seq_0018,2022-07-31 10:58:14,473.09,1.6,16.01,Separate,56.24,10.53,6.0,V(V)=20.18 C(A)=1.61 P(W)=32.50 R(OHM)=12.536,
21,seq_0019,2022-07-31 10:59:13,473.04,1.66,16.64,Separate,56.32,10.53,6.0,V(V)=20.16 C(A)=1.61 P(W)=32.49 R(OHM)=12.506,
22,seq_0020,2022-07-31 11:00:14,472.99,1.73,17.31,Separate,55.9,10.53,6.0,V(V)=20.12 C(A)=1.61 P(W)=32.48 R(OHM)=12.464,
23,seq_0021,2022-07-31 11:01:13,473.01,1.79,17.95,Separate,55.87,10.53,6.0,V(V)=20.11 C(A)=1.62 P(W)=32.48 R(OHM)=12.446,
24,seq_0022,2022-07-31 11:02:13,473.02,1.86,18.6,Separate,56.23,10.53,6.0,V(V)=20.10 C(A)=1.62 P(W)=32.49 R(OHM)=12.434,
25,seq_0023,2022-07-31 11:03:14,473.09,1.93,19.26,Separate,55.88,10.53,6.0,V(V)=20.08 C(A)=1.62 P(W)=32.50 R(OHM)=12.409,
26,seq_0024,2022-07-31 11:04:13,473.25,1.99,19.9,Separate,55.88,10.53,6.0,V(V)=20.08 C(A)=1.62 P(W)=32.53 R(OHM)=12.399,
27,seq_0025,2022-07-31 11:05:13,473.18,2.05,20.55,Separate,55.87,10.53,6.0,V(V)=20.09 C(A)=1.62 P(W)=32.51 R(OHM)=12.409,
28,seq_0026,2022-07-31 11:06:13,473.28,2.12,21.2,Separate,55.9,10.53,6.0,V(V)=20.09 C(A)=1.62 P(W)=32.53 R(OHM)=12.405,
29,seq_0027,2022-07-31 11:07:13,473.21,2.18,21.85,Separate,55.53,10.53,6.0,V(V)=20.02 C(A)=1.62 P(W)=32.52 R(OHM)=12.319,
30,seq_0028,2022-07-31 11:08:13,473.22,2.25,22.5,Separate,55.59,10.53,6.0,V(V)=20.00 C(A)=1.63 P(W)=32.52 R(OHM)=12.302,
31,seq_0029,2022-07-31 11:09:13,473.19,2.31,23.15,Separate,55.18,10.53,6.0,V(V)=19.99 C(A)=1.63 P(W)=32.52 R(OHM)=12.283,
32,seq_0030,2022-07-31 11:10:13,473.18,2.38,23.8,Separate,55.15,10.53,6.0,V(V)=19.97 C(A)=1.63 P(W)=32.51 R(OHM)=12.262,
33,seq_0031,2022-07-31 11:11:13,473.35,2.44,24.45,Separate,54.71,10.53,6.0,V(V)=19.96 C(A)=1.63 P(W)=32.55 R(OHM)=12.242,
34,seq_0032,2022-07-31 11:12:13,473.21,2.51,25.1,Separate,54.27,10.53,6.0,V(V)=19.94 C(A)=1.63 P(W)=32.52 R(OHM)=12.227,
35,seq_0033,2022-07-31 11:13:13,473.28,2.58,25.75,Separate,54.06,10.53,6.0,V(V)=19.92 C(A)=1.63 P(W)=32.53 R(OHM)=12.196,
36,seq_0034,2022-07-31 11:14:13,473.31,2.64,26.4,Separate,53.87,10.53,6.0,V(V)=19.91 C(A)=1.63 P(W)=32.54 R(OHM)=12.187,
37,seq_0035,2022-07-31 11:15:13,473.26,2.71,27.05,Separate,53.43,10.53,6.0,V(V)=19.89 C(A)=1.64 P(W)=32.53 R(OHM)=12.163,
38,seq_0036,2022-07-31 11:16:13,473.23,2.77,27.7,Separate,53.31,10.53,6.0,V(V)=19.86 C(A)=1.64 P(W)=32.52 R(OHM)=12.131,
39,seq_0037,2022-07-31 11:17:13,473.28,2.84,28.35,Separate,53.46,10.53,6.0,V(V)=19.85 C(A)=1.64 P(W)=32.53 R(OHM)=12.108,
40,seq_0038,2022-07-31 11:18:13,473.31,2.9,29.0,Separate,53.31,10.53,6.0,V(V)=19.86 C(A)=1.64 P(W)=32.54 R(OHM)=12.118,
41,seq_0039,2022-07-31 11:19:13,473.19,2.97,29.65,Separate,53.63,10.53,6.0,V(V)=19.84 C(A)=1.64 P(W)=32.52 R(OHM)=12.111,
42,seq_0040,2022-07-31 11:20:14,473.31,3.03,30.31,Separate,54.01,10.53,6.0,V(V)=19.83 C(A)=1.64 P(W)=32.54 R(OHM)=12.086,
43,seq_0041,2022-07-31 11:21:13,473.34,3.1,30.95,Separate,54.8,10.53,6.0,V(V)=19.78 C(A)=1.65 P(W)=32.55 R(OHM)=12.018,
44,seq_0042,2022-07-31 11:22:13,473.31,3.16,31.6,Separate,55.51,10.53,6.0,V(V)=19.75 C(A)=1.65 P(W)=32.54 R(OHM)=11.992,
45,seq_0043,2022-07-31 11:23:13,473.17,3.23,32.25,Separate,55.75,10.53,6.0,V(V)=19.74 C(A)=1.65 P(W)=32.51 R(OHM)=11.981,
46,seq_0044,2022-07-31 11:24:13,473.19,3.29,32.91,Separate,56.23,10.53,6.0,V(V)=19.71 C(A)=1.65 P(W)=32.52 R(OHM)=11.952,
47,seq_0045,2022-07-31 11:25:13,473.27,3.36,33.56,Separate,56.69,10.53,6.0,V(V)=19.71 C(A)=1.65 P(W)=32.53 R(OHM)=11.940,
48,seq_0046,2022-07-31 11:26:13,473.21,3.42,34.21,Separate,56.93,10.53,6.0,V(V)=19.70 C(A)=1.65 P(W)=32.52 R(OHM)=11.932,
49,seq_0047,2022-07-31 11:27:13,473.3,3.49,34.86,Separate,56.95,10.53,6.0,V(V)=19.71 C(A)=1.65 P(W)=32.54 R(OHM)=11.937,
50,seq_0048,2022-07-31 11:28:13,473.25,3.55,35.51,Separate,57.56,10.53,6.0,V(V)=19.68 C(A)=1.65 P(W)=32.53 R(OHM)=11.910,
51,seq_0049,2022-07-31 11:29:14,473.21,3.62,36.17,Separate,56.01,10.53,6.0,V(V)=19.64 C(A)=1.66 P(W)=32.52 R(OHM)=11.858,
52,seq_0050,2022-07-31 11:30:13,473.19,3.68,36.81,Separate,56.44,10.53,6.0,V(V)=19.61 C(A)=1.66 P(W)=32.52 R(OHM)=11.826,
53,seq_0051,2022-07-31 11:31:14,473.27,3.75,37.47,Separate,55.9,10.53,6.0,V(V)=19.60 C(A)=1.66 P(W)=32.53 R(OHM)=11.810,
54,seq_0052,2022-07-31 11:32:13,473.27,3.81,38.11,Separate,56.19,10.53,6.0,V(V)=19.59 C(A)=1.66 P(W)=32.53 R(OHM)=11.795,
55,seq_0053,2022-07-31 11:33:14,473.31,3.88,38.77,Separate,55.7,10.53,6.0,V(V)=19.58 C(A)=1.66 P(W)=32.54 R(OHM)=11.777,
56,seq_0054,2022-07-31 11:34:13,473.26,3.94,39.41,Separate,56.09,10.53,6.0,V(V)=19.55 C(A)=1.66 P(W)=32.53 R(OHM)=11.747,
57,seq_0055,2022-07-31 11:35:13,473.23,4.01,40.06,Separate,55.77,10.53,6.0,V(V)=19.54 C(A)=1.66 P(W)=32.52 R(OHM)=11.736,
58,seq_0056,2022-07-31 11:36:13,473.21,4.07,40.71,Separate,55.68,10.53,6.0,V(V)=19.51 C(A)=1.67 P(W)=32.52 R(OHM)=11.710,
59,seq_0057,2022-07-31 11:37:13,473.17,4.14,41.36,Separate,55.62,10.53,6.0,V(V)=19.50 C(A)=1.67 P(W)=32.51 R(OHM)=11.697,
60,seq_0058,2022-07-31 11:38:13,473.17,4.2,42.01,Separate,55.5,10.53,6.0,V(V)=19.49 C(A)=1.67 P(W)=32.51 R(OHM)=11.680,
61,seq_0059,2022-07-31 11:39:14,473.1,4.27,42.67,Separate,55.13,10.53,6.0,V(V)=19.46 C(A)=1.67 P(W)=32.50 R(OHM)=11.658,
62,seq_0060,2022-07-31 11:40:14,473.15,4.33,43.32,Separate,55.09,10.53,6.0,V(V)=19.45 C(A)=1.67 P(W)=32.51 R(OHM)=11.639,
63,seq_0061,2022-07-31 11:41:14,473.08,4.4,43.97,Separate,54.37,10.53,6.0,V(V)=19.42 C(A)=1.67 P(W)=32.50 R(OHM)=11.609,
64,seq_0062,2022-07-31 11:42:13,473.12,4.46,44.61,Separate,54.73,10.53,6.0,V(V)=19.42 C(A)=1.67 P(W)=32.50 R(OHM)=11.598,
65,seq_0063,2022-07-31 11:43:14,473.12,4.53,45.27,Separate,53.76,10.53,6.0,V(V)=19.39 C(A)=1.68 P(W)=32.50 R(OHM)=11.564,
66,seq_0064,2022-07-31 11:44:13,473.25,4.59,45.91,Separate,54.08,10.53,6.0,V(V)=19.38 C(A)=1.68 P(W)=32.53 R(OHM)=11.551,
67,seq_0065,2022-07-31 11:45:14,473.21,4.66,46.57,Separate,53.85,10.53,6.0,V(V)=19.37 C(A)=1.68 P(W)=32.52 R(OHM)=11.532,
68,seq_0066,2022-07-31 11:46:14,473.2,4.72,47.22,Separate,53.79,10.53,6.0,V(V)=19.35 C(A)=1.68 P(W)=32.52 R(OHM)=11.516,
69,seq_0067,2022-07-31 11:47:14,473.18,4.79,47.88,Separate,53.64,10.53,6.0,V(V)=19.33 C(A)=1.68 P(W)=32.52 R(OHM)=11.493,
70,seq_0068,2022-07-31 11:48:13,473.2,4.85,48.51,Separate,54.1,10.53,6.0,V(V)=19.31 C(A)=1.68 P(W)=32.52 R(OHM)=11.468,
71,seq_0069,2022-07-31 11:49:13,473.13,4.92,49.17,Separate,54.28,10.53,6.0,V(V)=19.29 C(A)=1.69 P(W)=32.51 R(OHM)=11.448,
72,seq_0070,2022-07-31 11:50:14,473.22,4.98,49.83,Separate,54.13,10.53,6.0,V(V)=19.28 C(A)=1.69 P(W)=32.52 R(OHM)=11.435,
73,seq_0071,2022-07-31 11:51:13,473.12,5.05,50.47,Separate,54.93,10.53,6.0,V(V)=19.26 C(A)=1.69 P(W)=32.50 R(OHM)=11.408,
74,seq_0072,2022-07-31 11:52:13,473.15,5.11,51.12,Separate,54.98,10.53,6.0,V(V)=19.24 C(A)=1.69 P(W)=32.51 R(OHM)=11.390,
75,seq_0073,2022-07-31 11:53:13,473.18,5.18,51.77,Separate,55.69,10.53,6.0,V(V)=19.23 C(A)=1.69 P(W)=32.51 R(OHM)=11.367,
76,seq_0074,2022-07-31 11:54:14,473.1,5.24,52.43,Separate,55.63,10.53,6.0,V(V)=19.21 C(A)=1.69 P(W)=32.50 R(OHM)=11.350,
77,seq_0075,2022-07-31 11:55:13,473.22,5.31,53.07,Separate,56.26,10.53,6.0,V(V)=19.20 C(A)=1.69 P(W)=32.52 R(OHM)=11.337,
78,seq_0076,2022-07-31 11:56:13,473.17,5.37,53.72,Separate,56.42,10.53,6.0,V(V)=19.18 C(A)=1.70 P(W)=32.51 R(OHM)=11.316,
79,seq_0077,2022-07-31 11:57:13,473.08,5.44,54.37,Separate,56.94,10.53,6.0,V(V)=19.16 C(A)=1.70 P(W)=32.50 R(OHM)=11.295,
80,seq_0078,2022-07-31 11:58:13,473.04,5.5,55.02,Separate,57.24,10.53,6.0,V(V)=19.14 C(A)=1.70 P(W)=32.49 R(OHM)=11.271,
81,seq_0079,2022-07-31 11:59:13,473.12,5.57,55.67,Separate,57.23,10.53,6.0,V(V)=19.13 C(A)=1.70 P(W)=32.50 R(OHM)=11.255,
82,seq_0080,2022-07-31 12:00:13,473.16,5.63,56.32,Separate,57.74,10.53,6.0,V(V)=19.12 C(A)=1.70 P(W)=32.51 R(OHM)=11.244,
83,seq_0081,2022-07-31 12:01:13,473.13,5.7,56.97,Separate,57.67,10.53,6.0,V(V)=19.10 C(A)=1.70 P(W)=32.50 R(OHM)=11.227,
84,seq_0082,2022-07-31 12:02:14,473.02,5.76,57.63,Separate,57.7,10.53,6.0,V(V)=19.08 C(A)=1.70 P(W)=32.48 R(OHM)=11.205,
85,seq_0083,2022-07-31 12:03:14,473.08,5.83,58.28,Separate,57.59,10.53,6.0,V(V)=19.07 C(A)=1.70 P(W)=32.50 R(OHM)=11.192,
86,seq_0084,2022-07-31 12:04:13,473.14,5.89,58.92,Separate,57.78,10.53,6.0,V(V)=19.06 C(A)=1.71 P(W)=32.51 R(OHM)=11.172,
87,seq_0085,2022-07-31 12:05:14,473.13,5.96,59.58,Separate,57.7,10.53,6.0,V(V)=19.05 C(A)=1.71 P(W)=32.50 R(OHM)=11.159,
88,seq_0086,2022-07-31 12:06:14,473.16,6.02,60.23,Separate,57.65,10.53,6.0,V(V)=19.02 C(A)=1.71 P(W)=32.51 R(OHM)=11.132,
89,seq_0087,2022-07-31 12:07:14,473.23,6.09,60.88,Separate,57.71,10.53,6.0,V(V)=19.01 C(A)=1.71 P(W)=32.52 R(OHM)=11.112,
90,seq_0088,2022-07-31 12:08:14,473.1,6.15,61.53,Separate,57.58,10.53,6.0,V(V)=19.00 C(A)=1.71 P(W)=32.50 R(OHM)=11.104,
91,seq_0089,2022-07-31 12:09:13,473.17,6.22,62.17,Separate,57.77,10.53,6.0,V(V)=18.99 C(A)=1.71 P(W)=32.51 R(OHM)=11.092,
92,seq_0090,2022-07-31 12:10:13,473.09,6.28,62.82,Separate,57.56,10.53,6.0,V(V)=18.97 C(A)=1.71 P(W)=32.50 R(OHM)=11.071,
93,seq_0091,2022-07-31 12:11:13,473.14,6.35,63.47,Separate,57.63,10.53,6.0,V(V)=18.97 C(A)=1.71 P(W)=32.51 R(OHM)=11.066,
94,seq_0092,2022-07-31 12:12:13,473.01,6.41,64.12,Separate,57.86,10.53,6.0,V(V)=18.93 C(A)=1.72 P(W)=32.48 R(OHM)=11.036,
95,seq_0093,2022-07-31 12:13:14,473.11,6.48,64.79,Separate,57.59,10.53,6.0,V(V)=18.93 C(A)=1.72 P(W)=32.50 R(OHM)=11.025,
96,seq_0094,2022-07-31 12:14:13,472.96,6.54,65.43,Separate,57.63,10.53,6.0,V(V)=18.92 C(A)=1.72 P(W)=32.47 R(OHM)=11.021,
97,seq_0095,2022-07-31 12:15:13,473.07,6.61,66.08,Separate,57.58,10.53,6.0,V(V)=18.93 C(A)=1.72 P(W)=32.49 R(OHM)=11.025,
98,seq_0096,2022-07-31 12:16:13,473.1,6.67,66.73,Separate,57.75,10.53,6.0,V(V)=18.89 C(A)=1.72 P(W)=32.50 R(OHM)=10.983,
99,seq_0097,2022-07-31 12:17:14,473.07,6.74,67.39,Separate,57.48,10.53,6.0,V(V)=18.88 C(A)=1.72 P(W)=32.49 R(OHM)=10.966,
100,seq_0098,2022-07-31 12:18:13,473.1,6.8,68.03,Separate,57.79,10.53,6.0,V(V)=18.87 C(A)=1.72 P(W)=32.50 R(OHM)=10.952,
101,seq_0099,2022-07-31 12:19:14,473.08,6.87,68.69,Separate,57.41,10.53,6.0,V(V)=18.85 C(A)=1.72 P(W)=32.50 R(OHM)=10.932,
102,seq_0100,2022-07-31 12:20:13,473.11,6.93,69.33,Separate,57.82,10.53,6.0,V(V)=18.83 C(A)=1.73 P(W)=32.50 R(OHM)=10.910,
103,seq_0101,2022-07-31 12:21:14,473.13,7.0,69.99,Separate,57.58,10.53,6.0,V(V)=18.83 C(A)=1.73 P(W)=32.50 R(OHM)=10.904,
104,seq_0102,2022-07-31 12:22:14,473.03,7.06,70.64,Separate,57.55,10.53,6.0,V(V)=18.81 C(A)=1.73 P(W)=32.49 R(OHM)=10.888,
105,seq_0103,2022-07-31 12:23:13,473.06,7.13,71.28,Separate,57.76,10.53,6.0,V(V)=18.80 C(A)=1.73 P(W)=32.49 R(OHM)=10.876,
106,seq_0104,2022-07-31 12:24:13,473.1,7.19,71.93,Separate,56.09,10.53,6.0,V(V)=18.80 C(A)=1.73 P(W)=32.50 R(OHM)=10.873,
107,seq_0105,2022-07-31 12:25:13,473.07,7.26,72.58,Separate,54.04,10.53,6.0,V(V)=18.78 C(A)=1.73 P(W)=32.49 R(OHM)=10.857,
108,seq_0106,2022-07-31 12:26:13,473.05,7.32,73.23,Separate,54.15,10.53,6.0,V(V)=18.76 C(A)=1.73 P(W)=32.49 R(OHM)=10.829,
109,seq_0107,2022-07-31 12:27:13,473.11,7.39,73.88,Separate,54.3,10.53,6.0,V(V)=18.76 C(A)=1.73 P(W)=32.50 R(OHM)=10.830,
110,seq_0108,2022-07-31 12:28:14,473.09,7.45,74.54,Separate,54.25,10.53,6.0,V(V)=18.74 C(A)=1.73 P(W)=32.50 R(OHM)=10.811,
111,seq_0109,2022-07-31 12:29:14,473.03,7.52,75.19,Separate,54.43,10.53,6.0,V(V)=18.72 C(A)=1.74 P(W)=32.49 R(OHM)=10.792,
112,seq_0110,2022-07-31 12:30:14,473.01,7.58,75.84,Separate,54.57,10.53,6.0,V(V)=18.71 C(A)=1.74 P(W)=32.48 R(OHM)=10.777,
113,seq_0111,2022-07-31 12:31:14,473.09,7.65,76.49,Separate,54.61,10.53,6.0,V(V)=18.71 C(A)=1.74 P(W)=32.50 R(OHM)=10.773,
114,seq_0112,2022-07-31 12:32:13,473.04,7.71,77.13,Separate,55.14,10.53,6.0,V(V)=18.70 C(A)=1.74 P(W)=32.49 R(OHM)=10.758,
115,seq_0113,2022-07-31 12:33:14,473.01,7.78,77.79,Separate,55.32,10.53,6.0,V(V)=18.68 C(A)=1.74 P(W)=32.48 R(OHM)=10.738,
116,seq_0114,2022-07-31 12:34:14,473.11,7.84,78.44,Separate,55.45,10.53,6.0,V(V)=18.67 C(A)=1.74 P(W)=32.50 R(OHM)=10.728,
117,seq_0115,2022-07-31 12:35:14,473.06,7.91,79.09,Separate,55.64,10.53,6.0,V(V)=18.66 C(A)=1.74 P(W)=32.49 R(OHM)=10.720,
118,seq_0116,2022-07-31 12:36:13,473.17,7.97,79.73,Separate,56.07,10.53,6.0,V(V)=18.66 C(A)=1.74 P(W)=32.51 R(OHM)=10.714,
119,seq_0117,2022-07-31 12:37:13,473.25,8.04,80.38,Separate,56.26,10.53,6.0,V(V)=18.66 C(A)=1.74 P(W)=32.53 R(OHM)=10.699,
120,seq_0118,2022-07-31 12:38:13,473.13,8.1,81.04,Separate,56.94,10.53,6.0,V(V)=18.64 C(A)=1.74 P(W)=32.51 R(OHM)=10.685,
121,seq_0119,2022-07-31 12:39:14,473.17,8.17,81.7,Separate,56.52,10.53,6.0,V(V)=18.62 C(A)=1.75 P(W)=32.51 R(OHM)=10.665,
122,seq_0120,2022-07-31 12:40:13,473.22,8.23,82.34,Separate,56.83,10.53,6.0,V(V)=18.61 C(A)=1.75 P(W)=32.52 R(OHM)=10.650,
123,seq_0121,2022-07-31 12:41:13,473.11,8.3,82.99,Separate,56.89,10.53,6.0,V(V)=18.59 C(A)=1.75 P(W)=32.50 R(OHM)=10.637,
124,seq_0122,2022-07-31 12:42:13,473.17,8.36,83.64,Separate,56.94,10.53,6.0,V(V)=18.59 C(A)=1.75 P(W)=32.51 R(OHM)=10.633,
125,seq_0123,2022-07-31 12:43:13,473.13,8.43,84.29,Separate,56.75,10.53,6.0,V(V)=18.57 C(A)=1.75 P(W)=32.51 R(OHM)=10.613,
126,seq_0124,2022-07-31 12:44:13,473.1,8.49,84.94,Separate,56.96,10.53,6.0,V(V)=18.57 C(A)=1.75 P(W)=32.50 R(OHM)=10.611,
127,seq_0125,2022-07-31 12:45:14,473.11,8.56,85.6,Separate,54.59,10.53,6.0,V(V)=18.57 C(A)=1.75 P(W)=32.50 R(OHM)=10.614,
128,seq_0126,2022-07-31 12:46:13,473.2,8.62,86.24,Separate,55.25,10.53,6.0,V(V)=18.57 C(A)=1.75 P(W)=32.52 R(OHM)=10.608,
129,seq_0127,2022-07-31 12:47:14,473.16,8.69,86.9,Separate,55.18,10.53,6.0,V(V)=18.55 C(A)=1.75 P(W)=32.51 R(OHM)=10.579,
130,seq_0128,2022-07-31 12:48:13,473.07,8.75,87.54,Separate,55.76,10.53,6.0,V(V)=18.53 C(A)=1.75 P(W)=32.49 R(OHM)=10.562,
131,seq_0129,2022-07-31 12:49:14,473.09,8.82,88.2,Separate,55.6,10.53,6.0,V(V)=18.51 C(A)=1.76 P(W)=32.50 R(OHM)=10.547,
132,seq_0130,2022-07-31 12:50:13,473.14,8.88,88.84,Separate,56.11,10.53,6.0,V(V)=18.51 C(A)=1.76 P(W)=32.51 R(OHM)=10.544,
133,seq_0131,2022-07-31 12:51:13,473.01,8.95,89.49,Separate,56.24,10.53,6.0,V(V)=18.49 C(A)=1.76 P(W)=32.48 R(OHM)=10.529,
134,seq_0132,2022-07-31 12:52:14,473.11,9.0,90.0,Separate,55.92,10.53,6.0,V(V)=18.50 C(A)=1.76 P(W)=32.50 R(OHM)=10.529,
135,seq_0133,2022-07-31 12:53:13,473.13,9.0,90.0,Separate,56.23,10.53,6.0,V(V)=18.50 C(A)=1.76 P(W)=32.50 R(OHM)=10.527,
136,seq_0134,2022-07-31 12:54:14,473.13,9.0,90.0,Separate,56.08,10.53,6.0,V(V)=18.50 C(A)=1.76 P(W)=32.51 R(OHM)=10.525,
137,seq_0135,2022-07-31 12:55:13,473.15,9.0,90.0,Separate,56.2,10.53,6.0,V(V)=18.51 C(A)=1.76 P(W)=32.51 R(OHM)=10.535,
138,seq_0136,2022-07-31 12:56:13,473.39,9.0,90.0,Separate,56.24,10.53,6.0,V(V)=18.51 C(A)=1.76 P(W)=32.55 R(OHM)=10.524,
139,seq_0137,2022-07-31 12:57:13,571.82,9.0,90.0,Separate,54.68,10.53,6.0,V(V)=22.38 C(A)=2.28 P(W)=51.05 R(OHM)=9.817,
140,seq_0138,2022-07-31 12:58:14,674.79,9.0,90.0,Separate,54.66,10.53,6.0,V(V)=25.75 C(A)=2.73 P(W)=70.40 R(OHM)=9.421,
141,seq_0139,2022-07-31 12:59:14,774.35,9.0,90.0,Separate,54.85,10.53,6.0,V(V)=28.40 C(A)=3.14 P(W)=89.11 R(OHM)=9.049,
142,seq_0140,2022-07-31 13:00:14,869.97,9.0,90.0,Separate,54.77,10.53,6.0,V(V)=30.28 C(A)=3.54 P(W)=107.08 R(OHM)=8.563,
143,seq_0141,2022-07-31 13:01:14,873.13,9.0,90.0,Separate,54.52,10.53,6.0,V(V)=30.33 C(A)=3.55 P(W)=107.67 R(OHM)=8.543,
144,seq_0142,2022-07-31 13:02:14,873.44,9.0,90.0,Separate,54.72,10.53,6.0,V(V)=30.31 C(A)=3.55 P(W)=107.73 R(OHM)=8.530,
145,seq_0143,2022-07-31 13:03:14,873.11,9.0,90.0,Separate,54.73,10.53,6.0,V(V)=30.29 C(A)=3.55 P(W)=107.67 R(OHM)=8.522,
146,seq_0144,2022-07-31 13:04:14,873.03,9.0,90.0,Separate,54.32,10.53,6.0,V(V)=30.26 C(A)=3.56 P(W)=107.65 R(OHM)=8.504,
147,seq_0145,2022-07-31 13:05:13,873.09,9.0,90.0,Separate,54.69,10.53,6.0,V(V)=30.23 C(A)=3.56 P(W)=107.66 R(OHM)=8.490,
148,seq_0146,2022-07-31 13:06:13,873.01,9.0,90.0,Separate,54.97,10.53,6.0,V(V)=30.20 C(A)=3.56 P(W)=107.65 R(OHM)=8.475,
149,seq_0147,2022-07-31 13:07:14,873.07,9.0,90.0,Separate,54.6,10.53,6.0,V(V)=30.18 C(A)=3.57 P(W)=107.66 R(OHM)=8.460,
150,seq_0148,2022-07-31 13:08:14,872.86,9.0,90.0,Separate,54.56,10.53,6.0,V(V)=30.16 C(A)=3.57 P(W)=107.62 R(OHM)=8.451,
151,seq_0149,2022-07-31 13:09:14,872.89,9.0,90.0,Separate,54.61,10.53,6.0,V(V)=30.14 C(A)=3.57 P(W)=107.63 R(OHM)=8.441,
152,seq_0150,2022-07-31 13:10:14,873.01,9.0,90.0,Separate,54.66,10.53,6.0,V(V)=30.15 C(A)=3.57 P(W)=107.65 R(OHM)=8.447,
153,seq_0151,2022-07-31 13:11:14,872.94,9.0,90.0,Separate,54.49,10.53,6.0,V(V)=30.16 C(A)=3.57 P(W)=107.64 R(OHM)=8.449,
154,seq_0152,2022-07-31 13:12:13,872.69,9.0,90.0,Separate,54.93,10.53,6.0,V(V)=30.16 C(A)=3.57 P(W)=107.59 R(OHM)=8.452,
155,seq_0153,2022-07-31 13:13:14,873.01,9.0,90.0,Separate,54.51,10.53,6.0,V(V)=30.17 C(A)=3.57 P(W)=107.65 R(OHM)=8.457,
156,seq_0154,2022-07-31 13:14:14,873.01,9.0,90.0,Separate,54.58,10.53,6.0,V(V)=30.19 C(A)=3.57 P(W)=107.65 R(OHM)=8.466,
157,seq_0155,2022-07-31 13:15:13,872.96,9.0,90.0,Separate,54.91,10.53,6.0,V(V)=30.21 C(A)=3.56 P(W)=107.64 R(OHM)=8.480,
158,seq_0156,2022-07-31 13:16:14,872.86,9.0,90.0,Separate,54.46,10.53,6.0,V(V)=30.23 C(A)=3.56 P(W)=107.62 R(OHM)=8.491,
159,seq_0157,2022-07-31 13:17:14,873.03,9.0,90.0,Separate,54.81,10.53,6.0,V(V)=30.25 C(A)=3.56 P(W)=107.65 R(OHM)=8.502,
160,seq_0158,2022-07-31 13:18:14,873.05,9.0,90.0,Separate,54.46,10.53,6.0,V(V)=30.27 C(A)=3.56 P(W)=107.66 R(OHM)=8.512,
161,seq_0159,2022-07-31 13:19:14,873.25,9.0,90.0,Separate,54.77,10.53,6.0,V(V)=30.30 C(A)=3.55 P(W)=107.69 R(OHM)=8.525,
162,seq_0160,2022-07-31 13:20:14,873.19,9.0,90.0,Separate,54.51,10.53,6.0,V(V)=30.32 C(A)=3.55 P(W)=107.68 R(OHM)=8.540,
163,seq_0161,2022-07-31 13:21:14,873.2,9.0,90.0,Separate,54.68,10.53,6.0,V(V)=30.34 C(A)=3.55 P(W)=107.68 R(OHM)=8.546,
164,seq_0162,2022-07-31 13:22:14,873.06,9.0,90.0,Separate,54.46,10.53,6.0,V(V)=30.35 C(A)=3.55 P(W)=107.66 R(OHM)=8.557,
165,seq_0163,2022-07-31 13:23:13,873.06,9.0,90.0,Separate,54.83,10.53,6.0,V(V)=30.36 C(A)=3.55 P(W)=107.66 R(OHM)=8.564,
166,seq_0164,2022-07-31 13:24:14,872.98,9.0,90.0,Separate,54.66,10.53,6.0,V(V)=30.38 C(A)=3.54 P(W)=107.64 R(OHM)=8.576,
167,seq_0165,2022-07-31 13:25:14,873.07,9.0,90.0,Separate,54.48,10.53,6.0,V(V)=30.40 C(A)=3.54 P(W)=107.66 R(OHM)=8.584,
168,seq_0166,2022-07-31 13:26:14,873.11,9.0,90.0,Separate,54.71,10.53,6.0,V(V)=30.42 C(A)=3.54 P(W)=107.67 R(OHM)=8.597,
169,seq_0167,2022-07-31 13:27:14,873.18,9.0,90.0,Separate,54.34,10.53,6.0,V(V)=30.43 C(A)=3.54 P(W)=107.68 R(OHM)=8.600,
170,seq_0168,2022-07-31 13:28:13,872.98,9.0,90.0,Separate,54.97,10.53,6.0,V(V)=30.42 C(A)=3.54 P(W)=107.64 R(OHM)=8.594,
171,seq_0169,2022-07-31 13:29:14,873.11,9.0,90.0,Separate,54.42,10.53,6.0,V(V)=30.41 C(A)=3.54 P(W)=107.67 R(OHM)=8.592,
172,seq_0170,2022-07-31 13:30:14,872.91,9.0,90.0,Separate,54.6,10.53,6.0,V(V)=30.38 C(A)=3.54 P(W)=107.63 R(OHM)=8.577,
173,seq_0171,2022-07-31 13:31:13,874.54,9.0,90.0,Separate,54.59,10.53,6.0,V(V)=30.41 C(A)=3.55 P(W)=107.94 R(OHM)=8.566,
174,seq_0172,2022-07-31 13:32:13,973.65,9.0,90.0,Separate,54.84,10.53,6.0,V(V)=31.87 C(A)=3.97 P(W)=126.56 R(OHM)=8.023,
175,seq_0173,2022-07-31 13:33:14,1072.59,9.0,90.0,Separate,54.78,10.53,6.0,V(V)=32.81 C(A)=4.42 P(W)=145.15 R(OHM)=7.419,
176,seq_0174,2022-07-31 13:34:14,1071.39,9.0,90.0,Separate,55.06,10.53,6.0,V(V)=32.64 C(A)=4.44 P(W)=144.93 R(OHM)=7.350,
177,seq_0175,2022-07-31 13:35:14,1073.58,9.0,90.0,Separate,55.06,10.53,6.0,V(V)=32.49 C(A)=4.47 P(W)=145.34 R(OHM)=7.265,
178,seq_0176,2022-07-31 13:36:14,1072.96,9.0,90.0,Separate,54.85,10.53,6.0,V(V)=32.40 C(A)=4.48 P(W)=145.22 R(OHM)=7.229,
179,seq_0177,2022-07-31 13:37:13,1073.1,9.0,90.0,Separate,55.06,10.53,6.0,V(V)=32.30 C(A)=4.50 P(W)=145.25 R(OHM)=7.183,
180,seq_0178,2022-07-31 13:38:14,1072.8,9.0,90.0,Separate,54.89,10.53,6.0,V(V)=32.22 C(A)=4.51 P(W)=145.19 R(OHM)=7.148,
181,seq_0179,2022-07-31 13:39:13,1073.52,9.0,90.0,Separate,55.1,10.53,6.0,V(V)=32.20 C(A)=4.51 P(W)=145.33 R(OHM)=7.135,
182,seq_0180,2022-07-31 13:40:14,1073.43,9.0,90.0,Separate,55.06,10.53,6.0,V(V)=32.14 C(A)=4.52 P(W)=145.31 R(OHM)=7.111,
183,seq_0181,2022-07-31 13:41:14,1072.98,9.0,90.0,Separate,55.02,10.53,6.0,V(V)=32.10 C(A)=4.52 P(W)=145.23 R(OHM)=7.095,
184,seq_0182,2022-07-31 13:42:14,1073.06,9.0,90.0,Separate,54.65,10.53,6.0,V(V)=32.06 C(A)=4.53 P(W)=145.24 R(OHM)=7.075,
185,seq_0183,2022-07-31 13:43:14,1073.19,9.0,90.0,Separate,55.07,10.53,6.0,V(V)=32.03 C(A)=4.53 P(W)=145.27 R(OHM)=7.064,
186,seq_0184,2022-07-31 13:44:14,1073.33,9.0,90.0,Separate,54.9,10.53,6.0,V(V)=32.01 C(A)=4.54 P(W)=145.29 R(OHM)=7.052,
187,seq_0185,2022-07-31 13:45:14,1073.27,9.0,90.0,Separate,54.73,10.53,6.0,V(V)=31.98 C(A)=4.54 P(W)=145.28 R(OHM)=7.039,
188,seq_0186,2022-07-31 13:46:14,1073.14,9.0,90.0,Separate,54.91,10.53,6.0,V(V)=31.95 C(A)=4.55 P(W)=145.26 R(OHM)=7.029,
189,seq_0187,2022-07-31 13:47:14,1069.26,9.0,90.0,Separate,54.79,10.53,6.0,V(V)=31.88 C(A)=4.53 P(W)=144.53 R(OHM)=7.034,
190,seq_0188,2022-07-31 13:48:14,975.87,9.0,90.0,Separate,54.75,10.53,6.0,V(V)=30.45 C(A)=4.17 P(W)=126.98 R(OHM)=7.302,
191,seq_0189,2022-07-31 13:49:14,880.23,9.0,90.0,Separate,54.69,10.53,6.0,V(V)=28.79 C(A)=3.79 P(W)=109.01 R(OHM)=7.604,
192,seq_0190,2022-07-31 13:50:14,783.43,9.0,90.0,Separate,54.63,10.53,6.0,V(V)=26.88 C(A)=3.38 P(W)=90.82 R(OHM)=7.955,
193,seq_0191,2022-07-31 13:51:14,686.17,9.0,90.0,Separate,54.47,10.53,6.0,V(V)=24.64 C(A)=2.94 P(W)=72.54 R(OHM)=8.370,
194,seq_0192,2022-07-31 13:52:14,590.19,9.0,90.0,Separate,54.66,10.53,6.0,V(V)=21.96 C(A)=2.48 P(W)=54.50 R(OHM)=8.846,
195,seq_0193,2022-07-31 13:53:14,492.89,9.0,90.0,Separate,54.45,10.53,6.0,V(V)=18.49 C(A)=1.96 P(W)=36.22 R(OHM)=9.440,
196,seq_0194,2022-07-31 13:54:13,398.77,9.0,90.0,Separate,54.75,10.53,6.0,V(V)=13.71 C(A)=1.35 P(W)=18.53 R(OHM)=10.152,
197,seq_0195,2022-07-31 13:55:14,300.15,9.0,90.0,Separate,54.48,10.53,6.0,V(V)=0.06 C(A)=0.00 P(W)=0.00 R(OHM)=442.000,
198,seq_0196,2022-07-31 13:56:14,300.15,8.98,89.83,Separate,54.67,10.53,6.0,V(V)=0.00 C(A)=0.00 P(W)=0.00 R(OHM)=0.000,
199,seq_0197,2022-07-31 13:57:14,300.15,8.91,89.08,Separate,54.38,10.53,6.0,V(V)=0.00 C(A)=0.00 P(W)=0.00 R(OHM)=0.000,
200,seq_0198,2022-07-31 13:58:14,300.15,8.83,88.33,Separate,54.43,10.53,6.0,V(V)=0.00 C(A)=0.00 P(W)=0.00 R(OHM)=0.000,
201,seq_0199,2022-07-31 13:59:14,300.15,8.76,87.58,Separate,54.73,10.53,6.0,V(V)=0.00 C(A)=0.00 P(W)=0.00 R(OHM)=0.000,
202,seq_0200,2022-07-31 14:00:14,300.15,8.68,86.83,Separate,54.32,10.53,6.0,V(V)=0.00 C(A)=0.00 P(W)=0.00 R(OHM)=0.000,
203,seq_0201,2022-07-31 14:01:13,300.15,8.61,86.09,Separate,54.73,10.53,6.0,V(V)=0.00 C(A)=0.00 P(W)=0.00 R(OHM)=0.000,
204,seq_0202,2022-07-31 14:02:14,300.15,8.53,85.33,Separate,54.43,10.53,6.0,V(V)=0.00 C(A)=0.00 P(W)=0.00 R(OHM)=0.000,
205,seq_0203,2022-07-31 14:03:14,300.15,8.46,84.58,Separate,54.6,10.53,6.0,V(V)=0.00 C(A)=0.00 P(W)=0.00 R(OHM)=0.000,
206,seq_0204,2022-07-31 14:04:13,300.15,8.38,83.84,Separate,54.69,10.53,6.0,V(V)=0.00 C(A)=0.00 P(W)=0.00 R(OHM)=0.000,
207,seq_0205,2022-07-31 14:05:14,300.15,8.31,83.08,Separate,54.84,10.53,6.0,V(V)=0.00 C(A)=0.00 P(W)=0.00 R(OHM)=0.000,
208,seq_0206,2022-07-31 14:06:14,300.15,8.23,82.33,Separate,54.91,10.53,6.0,V(V)=0.00 C(A)=0.00 P(W)=0.00 R(OHM)=0.000,
209,seq_0207,2022-07-31 14:07:14,300.15,8.16,81.58,Separate,54.91,10.53,6.0,V(V)=0.00 C(A)=0.00 P(W)=0.00 R(OHM)=0.000,
210,seq_0208,2022-07-31 14:08:14,300.15,8.08,80.83,Separate,55.06,10.53,6.0,V(V)=0.00 C(A)=0.00 P(W)=0.00 R(OHM)=0.000,
211,seq_0209,2022-07-31 14:09:14,300.15,8.01,80.08,Separate,55.27,10.53,6.0,V(V)=0.00 C(A)=0.00 P(W)=0.00 R(OHM)=0.000,
212,seq_0210,2022-07-31 14:10:14,300.15,7.93,79.33,Separate,55.34,10.53,6.0,V(V)=0.00 C(A)=0.00 P(W)=0.00 R(OHM)=0.000,
213,seq_0211,2022-07-31 14:11:14,300.15,7.86,78.58,Separate,55.63,10.53,6.0,V(V)=0.00 C(A)=0.00 P(W)=0.00 R(OHM)=0.000,
214,seq_0212,2022-07-31 14:12:14,300.15,7.78,77.83,Separate,55.48,10.53,6.0,V(V)=0.00 C(A)=0.00 P(W)=0.00 R(OHM)=0.000,
215,seq_0213,2022-07-31 14:13:14,300.15,7.71,77.08,Separate,55.8,10.53,6.0,V(V)=0.00 C(A)=0.00 P(W)=0.00 R(OHM)=0.000,
216,seq_0214,2022-07-31 14:14:14,300.15,7.63,76.33,Separate,55.71,10.53,6.0,V(V)=0.00 C(A)=0.00 P(W)=0.00 R(OHM)=0.000,
217,seq_0215,2022-07-31 14:15:14,300.15,7.56,75.58,Separate,55.81,10.53,6.0,V(V)=0.00 C(A)=0.00 P(W)=0.00 R(OHM)=0.000,
218,seq_0216,2022-07-31 14:16:13,300.15,7.48,74.84,Separate,56.23,10.53,6.0,V(V)=0.00 C(A)=0.00 P(W)=0.00 R(OHM)=0.000,
219,seq_0217,2022-07-31 14:17:14,300.15,7.41,74.08,Separate,55.98,10.53,6.0,V(V)=0.00 C(A)=0.00 P(W)=0.00 R(OHM)=0.000,
220,seq_0218,2022-07-31 14:18:13,300.15,7.33,73.34,Separate,56.3,10.53,6.0,V(V)=0.00 C(A)=0.00 P(W)=0.00 R(OHM)=0.000,
221,seq_0219,2022-07-31 14:19:14,300.15,7.26,72.58,Separate,56.06,10.53,6.0,V(V)=0.00 C(A)=0.00 P(W)=0.00 R(OHM)=0.000,
222,seq_0220,2022-07-31 14:20:13,300.15,7.18,71.84,Separate,56.45,10.53,6.0,V(V)=0.00 C(A)=0.00 P(W)=0.00 R(OHM)=0.000,
223,seq_0221,2022-07-31 14:21:14,300.15,7.11,71.08,Separate,56.26,10.53,6.0,V(V)=0.00 C(A)=0.00 P(W)=0.00 R(OHM)=0.000,
224,seq_0222,2022-07-31 14:22:14,300.15,7.03,70.33,Separate,56.4,10.53,6.0,V(V)=0.00 C(A)=0.00 P(W)=0.00 R(OHM)=0.000,
225,seq_0223,2022-07-31 14:23:13,300.15,6.96,69.59,Separate,56.54,10.53,6.0,V(V)=0.00 C(A)=0.00 P(W)=0.00 R(OHM)=0.000,
226,seq_0224,2022-07-31 14:24:14,300.15,6.88,68.83,Separate,56.58,10.53,6.0,V(V)=0.00 C(A)=0.00 P(W)=0.00 R(OHM)=0.000,
227,seq_0225,2022-07-31 14:25:14,300.15,6.81,68.08,Separate,56.33,10.53,6.0,V(V)=0.00 C(A)=0.00 P(W)=0.00 R(OHM)=0.000,
228,seq_0226,2022-07-31 14:26:14,300.15,6.73,67.33,Separate,56.71,10.53,6.0,V(V)=0.00 C(A)=0.00 P(W)=0.00 R(OHM)=0.000,
229,seq_0227,2022-07-31 14:27:14,300.15,6.66,66.58,Separate,56.44,10.53,6.0,V(V)=0.00 C(A)=0.00 P(W)=0.00 R(OHM)=0.000,
230,seq_0228,2022-07-31 14:28:13,300.15,6.58,65.84,Separate,56.61,10.53,6.0,V(V)=0.00 C(A)=0.00 P(W)=0.00 R(OHM)=0.000,
231,seq_0229,2022-07-31 14:29:13,300.15,6.51,65.09,Separate,56.6,10.53,6.0,V(V)=0.00 C(A)=0.00 P(W)=0.00 R(OHM)=0.000,
232,seq_0230,2022-07-31 14:30:13,300.15,6.43,64.34,Separate,56.92,10.53,6.0,V(V)=0.00 C(A)=0.00 P(W)=0.00 R(OHM)=0.000,
233,seq_0231,2022-07-31 14:31:14,300.15,6.36,63.58,Separate,56.74,10.53,6.0,V(V)=0.00 C(A)=0.00 P(W)=0.00 R(OHM)=0.000,
234,seq_0232,2022-07-31 14:32:14,300.15,6.28,62.83,Separate,56.58,10.53,6.0,V(V)=0.00 C(A)=0.00 P(W)=0.00 R(OHM)=0.000,
235,seq_0233,2022-07-31 14:33:13,300.15,6.21,62.09,Separate,56.86,10.53,6.0,V(V)=0.00 C(A)=0.00 P(W)=0.00 R(OHM)=0.000,
236,seq_0234,2022-07-31 14:34:13,300.15,6.13,61.34,Separate,56.99,10.53,6.0,V(V)=0.00 C(A)=0.00 P(W)=0.00 R(OHM)=0.000,
237,seq_0235,2022-07-31 14:35:14,300.15,6.06,60.58,Separate,56.67,10.53,6.0,V(V)=0.00 C(A)=0.00 P(W)=0.00 R(OHM)=0.000,
238,seq_0236,2022-07-31 14:36:13,300.15,5.98,59.84,Separate,57.03,10.53,6.0,V(V)=0.00 C(A)=0.00 P(W)=0.00 R(OHM)=0.000,
239,seq_0237,2022-07-31 14:37:14,300.15,5.91,59.08,Separate,56.68,10.53,6.0,V(V)=0.00 C(A)=0.00 P(W)=0.00 R(OHM)=0.000,
240,seq_0238,2022-07-31 14:38:13,300.15,5.83,58.34,Separate,57.16,10.53,6.0,V(V)=0.00 C(A)=0.00 P(W)=0.00 R(OHM)=0.000,
241,seq_0239,2022-07-31 14:39:14,300.15,5.76,57.57,Separate,57.0,10.53,6.0,V(V)=0.00 C(A)=0.00 P(W)=0.00 R(OHM)=0.000,
242,seq_0240,2022-07-31 14:40:14,300.15,5.68,56.82,Separate,56.76,10.53,6.0,V(V)=0.00 C(A)=0.00 P(W)=0.00 R(OHM)=0.000,
243,seq_0241,2022-07-31 14:41:14,300.15,5.61,56.07,Separate,57.17,10.53,6.0,V(V)=0.00 C(A)=0.00 P(W)=0.00 R(OHM)=0.000,
244,seq_0242,2022-07-31 14:42:14,300.15,5.53,55.32,Separate,56.8,10.53,6.0,V(V)=0.00 C(A)=0.00 P(W)=0.00 R(OHM)=0.000,
245,seq_0243,2022-07-31 14:43:14,300.15,5.46,54.57,Separate,56.88,10.53,6.0,V(V)=0.00 C(A)=0.00 P(W)=0.00 R(OHM)=0.000,
246,seq_0244,2022-07-31 14:44:14,300.15,5.38,53.82,Separate,57.17,10.53,6.0,V(V)=0.00 C(A)=0.00 P(W)=0.00 R(OHM)=0.000,
247,seq_0245,2022-07-31 14:45:14,300.15,5.31,53.07,Separate,56.78,10.53,6.0,V(V)=0.00 C(A)=0.00 P(W)=0.00 R(OHM)=0.000,
248,seq_0246,2022-07-31 14:46:14,300.15,5.23,52.32,Separate,56.82,10.53,6.0,V(V)=0.00 C(A)=0.00 P(W)=0.00 R(OHM)=0.000,
249,seq_0247,2022-07-31 14:47:13,300.15,5.16,51.59,Separate,57.2,10.53,6.0,V(V)=0.00 C(A)=0.00 P(W)=0.00 R(OHM)=0.000,
250,seq_0248,2022-07-31 14:48:14,300.15,5.08,50.82,Separate,56.8,10.53,6.0,V(V)=0.00 C(A)=0.00 P(W)=0.00 R(OHM)=0.000,
251,seq_0249,2022-07-31 14:49:14,300.15,5.01,50.07,Separate,57.23,10.53,6.0,V(V)=0.00 C(A)=0.00 P(W)=0.00 R(OHM)=0.000,
252,seq_0250,2022-07-31 14:50:14,300.15,4.93,49.32,Separate,56.83,10.53,6.0,V(V)=0.00 C(A)=0.00 P(W)=0.00 R(OHM)=0.000,
253,seq_0251,2022-07-31 14:51:14,300.15,4.86,48.57,Separate,56.87,10.53,6.0,V(V)=0.00 C(A)=0.00 P(W)=0.00 R(OHM)=0.000,
254,seq_0252,2022-07-31 14:52:13,300.15,4.78,47.84,Separate,57.36,10.53,6.0,V(V)=0.00 C(A)=0.00 P(W)=0.00 R(OHM)=0.000,
255,seq_0253,2022-07-31 14:53:14,300.15,4.71,47.07,Separate,56.87,10.53,6.0,V(V)=0.00 C(A)=0.00 P(W)=0.00 R(OHM)=0.000,
256,seq_0254,2022-07-31 14:54:14,300.15,4.63,46.32,Separate,57.06,10.53,6.0,V(V)=0.00 C(A)=0.00 P(W)=0.00 R(OHM)=0.000,
257,seq_0255,2022-07-31 14:55:14,300.15,4.56,45.57,Separate,57.05,10.53,6.0,V(V)=0.00 C(A)=0.00 P(W)=0.00 R(OHM)=0.000,
258,seq_0256,2022-07-31 14:56:13,300.15,4.48,44.84,Separate,57.26,10.53,6.0,V(V)=0.00 C(A)=0.00 P(W)=0.00 R(OHM)=0.000,
259,seq_0257,2022-07-31 14:57:14,300.15,4.41,44.07,Separate,57.28,10.53,6.0,V(V)=0.00 C(A)=0.00 P(W)=0.00 R(OHM)=0.000,
260,seq_0258,2022-07-31 14:58:14,300.15,4.33,43.32,Separate,56.88,10.53,6.0,V(V)=0.00 C(A)=0.00 P(W)=0.00 R(OHM)=0.000,
261,seq_0259,2022-07-31 14:59:13,300.15,4.26,42.59,Separate,57.19,10.53,6.0,V(V)=0.00 C(A)=0.00 P(W)=0.00 R(OHM)=0.000,
262,seq_0260,2022-07-31 15:00:14,300.15,4.18,41.82,Separate,57.02,10.53,6.0,V(V)=0.00 C(A)=0.00 P(W)=0.00 R(OHM)=0.000,
263,seq_0261,2022-07-31 15:01:13,300.15,4.11,41.09,Separate,57.29,10.53,6.0,V(V)=0.00 C(A)=0.00 P(W)=0.00 R(OHM)=0.000,
264,seq_0262,2022-07-31 15:02:14,300.15,4.03,40.32,Separate,57.17,10.53,6.0,V(V)=0.00 C(A)=0.00 P(W)=0.00 R(OHM)=0.000,
265,seq_0263,2022-07-31 15:03:14,300.15,3.96,39.57,Separate,56.94,10.53,6.0,V(V)=0.00 C(A)=0.00 P(W)=0.00 R(OHM)=0.000,
266,seq_0264,2022-07-31 15:04:13,300.15,3.88,38.84,Separate,57.39,10.53,6.0,V(V)=0.00 C(A)=0.00 P(W)=0.00 R(OHM)=0.000,
267,seq_0265,2022-07-31 15:05:14,300.15,3.81,38.07,Separate,56.9,10.53,6.0,V(V)=0.00 C(A)=0.00 P(W)=0.00 R(OHM)=0.000,
268,seq_0266,2022-07-31 15:06:13,300.15,3.73,37.34,Separate,57.47,10.53,6.0,V(V)=0.00 C(A)=0.00 P(W)=0.00 R(OHM)=0.000,
269,seq_0267,2022-07-31 15:07:14,300.15,3.66,36.57,Separate,57.07,10.53,6.0,V(V)=0.00 C(A)=0.00 P(W)=0.00 R(OHM)=0.000,
270,seq_0268,2022-07-31 15:08:14,300.15,3.58,35.82,Separate,56.97,10.53,6.0,V(V)=0.00 C(A)=0.00 P(W)=0.00 R(OHM)=0.000,
271,seq_0269,2022-07-31 15:09:14,300.15,3.51,35.07,Separate,57.23,10.53,6.0,V(V)=0.00 C(A)=0.00 P(W)=0.00 R(OHM)=0.000,
272,seq_0270,2022-07-31 15:10:14,300.15,3.43,34.32,Separate,56.88,10.53,6.0,V(V)=0.00 C(A)=0.00 P(W)=0.00 R(OHM)=0.000,
273,seq_0271,2022-07-31 15:11:13,300.15,3.36,33.59,Separate,57.41,10.53,6.0,V(V)=0.00 C(A)=0.00 P(W)=0.00 R(OHM)=0.000,
274,seq_0272,2022-07-31 15:12:14,300.15,3.28,32.82,Separate,56.9,10.53,6.0,V(V)=0.00 C(A)=0.00 P(W)=0.00 R(OHM)=0.000,
275,seq_0273,2022-07-31 15:13:13,300.15,3.21,32.09,Separate,57.11,10.53,6.0,V(V)=0.00 C(A)=0.00 P(W)=0.00 R(OHM)=0.000,
276,seq_0274,2022-07-31 15:14:13,300.15,3.13,31.34,Separate,57.18,10.53,6.0,V(V)=0.00 C(A)=0.00 P(W)=0.00 R(OHM)=0.000,
277,seq_0275,2022-07-31 15:15:13,300.15,3.06,30.59,Separate,57.33,10.53,6.0,V(V)=0.00 C(A)=0.00 P(W)=0.00 R(OHM)=0.000,
278,seq_0276,2022-07-31 15:16:14,300.15,2.98,29.82,Separate,56.99,10.53,6.0,V(V)=0.00 C(A)=0.00 P(W)=0.00 R(OHM)=0.000,
279,seq_0277,2022-07-31 15:17:13,300.15,2.91,29.09,Separate,57.27,10.53,6.0,V(V)=0.00 C(A)=0.00 P(W)=0.00 R(OHM)=0.000,
280,seq_0278,2022-07-31 15:18:14,300.15,2.83,28.32,Separate,57.03,10.53,6.0,V(V)=0.00 C(A)=0.00 P(W)=0.00 R(OHM)=0.000,
281,seq_0279,2022-07-31 15:19:13,300.15,2.76,27.59,Separate,57.36,10.53,6.0,V(V)=0.00 C(A)=0.00 P(W)=0.00 R(OHM)=0.000,
282,seq_0280,2022-07-31 15:20:14,300.15,2.68,26.82,Separate,56.88,10.53,6.0,V(V)=0.00 C(A)=0.00 P(W)=0.00 R(OHM)=0.000,
283,seq_0281,2022-07-31 15:21:14,300.15,2.61,26.07,Separate,57.14,10.53,6.0,V(V)=0.00 C(A)=0.00 P(W)=0.00 R(OHM)=0.000,
284,seq_0282,2022-07-31 15:22:14,300.15,2.53,25.33,Separate,56.93,10.53,6.0,V(V)=0.00 C(A)=0.00 P(W)=0.00 R(OHM)=0.000,
285,seq_0283,2022-07-31 15:23:13,300.15,2.46,24.59,Separate,57.18,10.53,6.0,V(V)=0.00 C(A)=0.00 P(W)=0.00 R(OHM)=0.000,
286,seq_0284,2022-07-31 15:24:14,300.15,2.38,23.83,Separate,57.4,10.53,6.0,V(V)=0.00 C(A)=0.00 P(W)=0.00 R(OHM)=0.000,
287,seq_0285,2022-07-31 15:25:14,300.15,2.31,23.08,Separate,56.87,10.53,6.0,V(V)=0.00 C(A)=0.00 P(W)=0.00 R(OHM)=0.000,
288,seq_0286,2022-07-31 15:26:14,300.15,2.23,22.33,Separate,57.09,10.53,6.0,V(V)=0.00 C(A)=0.00 P(W)=0.00 R(OHM)=0.000,
289,seq_0287,2022-07-31 15:27:14,300.15,2.16,21.58,Separate,57.37,10.53,6.0,V(V)=0.00 C(A)=0.00 P(W)=0.00 R(OHM)=0.000,
290,seq_0288,2022-07-31 15:28:14,300.15,2.08,20.83,Separate,56.88,10.53,6.0,V(V)=0.00 C(A)=0.00 P(W)=0.00 R(OHM)=0.000,
291,seq_0289,2022-07-31 15:29:14,300.15,2.01,20.08,Separate,57.2,10.53,6.0,V(V)=0.00 C(A)=0.00 P(W)=0.00 R(OHM)=0.000,
292,seq_0290,2022-07-31 15:30:14,300.15,1.93,19.33,Separate,57.36,10.53,6.0,V(V)=0.00 C(A)=0.00 P(W)=0.00 R(OHM)=0.000,
293,seq_0291,2022-07-31 15:31:14,300.15,1.86,18.58,Separate,57.02,10.53,6.0,V(V)=0.00 C(A)=0.00 P(W)=0.00 R(OHM)=0.000,
294,seq_0292,2022-07-31 15:32:14,300.15,1.78,17.83,Separate,57.11,10.53,6.0,V(V)=0.00 C(A)=0.00 P(W)=0.00 R(OHM)=0.000,
295,seq_0293,2022-07-31 15:33:14,300.15,1.71,17.08,Separate,56.98,10.53,6.0,V(V)=0.00 C(A)=0.00 P(W)=0.00 R(OHM)=0.000,
296,seq_0294,2022-07-31 15:34:14,300.15,1.63,16.33,Separate,56.8,10.53,6.0,V(V)=0.00 C(A)=0.00 P(W)=0.00 R(OHM)=0.000,
297,seq_0295,2022-07-31 15:35:13,300.15,1.56,15.59,Separate,57.11,10.53,6.0,V(V)=0.00 C(A)=0.00 P(W)=0.00 R(OHM)=0.000,
298,seq_0296,2022-07-31 15:36:13,300.15,1.48,14.84,Separate,57.3,10.53,6.0,V(V)=0.00 C(A)=0.00 P(W)=0.00 R(OHM)=0.000,
299,seq_0297,2022-07-31 15:37:14,300.15,1.41,14.08,Separate,56.95,10.53,6.0,V(V)=0.00 C(A)=0.00 P(W)=0.00 R(OHM)=0.000,
300,seq_0298,2022-07-31 15:38:14,300.15,1.33,13.33,Separate,57.41,10.53,6.0,V(V)=0.00 C(A)=0.00 P(W)=0.00 R(OHM)=0.000,
301,seq_0299,2022-07-31 15:39:14,300.15,1.26,12.58,Separate,56.92,10.53,6.0,V(V)=0.00 C(A)=0.00 P(W)=0.00 R(OHM)=0.000,
302,seq_0300,2022-07-31 15:40:14,300.15,1.18,11.83,Separate,57.01,10.53,6.0,V(V)=0.00 C(A)=0.00 P(W)=0.00 R(OHM)=0.000,
303,seq_0301,2022-07-31 15:41:14,300.15,1.11,11.08,Separate,57.32,10.53,6.0,V(V)=0.00 C(A)=0.00 P(W)=0.00 R(OHM)=0.000,
304,seq_0302,2022-07-31 15:42:14,300.15,1.03,10.33,Separate,57.16,10.53,6.0,V(V)=0.00 C(A)=0.00 P(W)=0.00 R(OHM)=0.000,
305,seq_0303,2022-07-31 15:43:14,300.15,0.96,9.58,Separate,56.97,10.53,6.0,V(V)=0.00 C(A)=0.00 P(W)=0.00 R(OHM)=0.000,
306,seq_0304,2022-07-31 15:44:14,300.15,0.88,8.83,Separate,57.37,10.53,6.0,V(V)=0.00 C(A)=0.00 P(W)=0.00 R(OHM)=0.000,
307,seq_0305,2022-07-31 15:45:14,300.15,0.81,8.08,Separate,57.26,10.53,6.0,V(V)=0.00 C(A)=0.00 P(W)=0.00 R(OHM)=0.000,
308,seq_0306,2022-07-31 15:46:14,300.15,0.73,7.33,Separate,56.91,10.53,6.0,V(V)=0.00 C(A)=0.00 P(W)=0.00 R(OHM)=0.000,
309,seq_0307,2022-07-31 15:47:14,300.15,0.66,6.58,Separate,57.35,10.53,6.0,V(V)=0.00 C(A)=0.00 P(W)=0.00 R(OHM)=0.000,
310,seq_0308,2022-07-31 15:48:14,300.15,0.58,5.83,Separate,57.21,10.53,6.0,V(V)=0.00 C(A)=0.00 P(W)=0.00 R(OHM)=0.000,
311,seq_0309,2022-07-31 15:49:14,300.15,0.51,5.08,Separate,56.94,10.53,6.0,V(V)=0.00 C(A)=0.00 P(W)=0.00 R(OHM)=0.000,
312,seq_0310,2022-07-31 15:50:14,300.15,0.43,4.33,Separate,57.3,10.53,6.0,V(V)=0.00 C(A)=0.00 P(W)=0.00 R(OHM)=0.000,
313,seq_0311,2022-07-31 15:51:14,300.15,0.36,3.58,Separate,56.96,10.53,6.0,V(V)=0.00 C(A)=0.00 P(W)=0.00 R(OHM)=0.000,
314,seq_0312,2022-07-31 15:52:13,300.15,0.28,2.84,Separate,57.13,10.53,6.0,V(V)=0.00 C(A)=0.00 P(W)=0.00 R(OHM)=0.000,
315,seq_0313,2022-07-31 15:53:14,300.15,0.21,2.08,Separate,57.25,10.53,6.0,V(V)=0.00 C(A)=0.00 P(W)=0.00 R(OHM)=0.000,
316,seq_0314,2022-07-31 15:54:14,300.15,0.13,1.33,Separate,56.94,10.53,6.0,V(V)=0.00 C(A)=0.00 P(W)=0.00 R(OHM)=0.000,
317,seq_0315,2022-07-31 15:55:14,300.15,0.06,0.58,Separate,57.33,10.53,6.0,V(V)=0.00 C(A)=0.00 P(W)=0.00 R(OHM)=0.000,
318,seq_0316,2022-07-31 15:56:14,300.15,0.0,0.0,Separate,57.03,10.53,6.0,V(V)=0.00 C(A)=0.00 P(W)=0.00 R(OHM)=0.000,
